Repository: FerFry97/MATLAB

File: Ti64_ParentBeta_Reconstruction_MTEX611_v4_6_6PF_MaxMRD.m (part 1 of 2)
%% Ti-6Al-4V: prior-beta reconstruction, MTEX 6.1.1 (v4.5; separate PF12 / map13)
% v4.5 window correction: Figure 13 and the six-PF Figure 12 open in
% separate, undocked MATLAB figure windows, with distinct figure handles.
% On completion Figure 12 is brought to the foreground, Figure 13 kept.
% v4.2 display correction:
%   - Figure 12 is tied to its explicit MATLAB figure handle rather than gcf.
%   - Export the editable .fig together with the .png, then bring figure 12
%     to the front when the long reconstruction script finishes.
%   - No changes to beta reconstruction, ODF/PF calculation, or BOR analysis.
% v4 additions:
%   - Figure 18: overlaid α [0001] and NEAREST reconstructed β <110> poles,
%     evaluated ONLY for spatially corresponding EBSD pixels (same unique ID).
%   - Figures 19/20/21: distribution, map and scatter for BOR angular misfit.
%   - Pixel-by-pixel basal normal / {110}β alignment is a NECESSARY, NOT
%     SUFFICIENT, criterion for the full Burgers orientation relationship.
%   - Full BOR validation uses parentEBSD.fit from MTEX as an additional
%     variant-resolved misfit (not inferred from pole positions alone).
%   - Fix an undefined SFopt.crssMPa that could terminate Schmid analysis.
% Original v3 changes vs v2 (driven by the results of the 0.15 um map):
%   - Fragment pixel counts now use measured pixels (grainSize), not area/step^2
%     (area includes interior holes: 40076 "px" by area vs 33595 reconstructed px).
%   - Field-of-view criterion now uses the 90th percentile of ALL beta ECDs,
%     because interior-only statistics are biased low (big grains touch the edge).
%   - New reliability criteria: fraction of grains touching edge/holes and
%     fraction of physically implausible (tiny) beta grains.
%   - Pole figures: restored the pixel-weighted and grain-area-weighted beta PFs
%     of the original script (figures 10 and 11), shortened panel titles
%     (they overlapped), and warn based on the number of independent grains.
%   - Coverage summary pooled by alpha grain size (<3, 3-8, >=8 um).
%   - Empty-histogram handling; figure 03 only when the BOR is refined.
%
% NOTE: edited without being able to run MATLAB/MTEX. The main path of v2 ran
% on your data; the sensitivity and convergence modules are still untested.
%
% A reconstructed beta orientation is an INFERENCE from the BOR; it does not
% prove that each alpha grain came from a single recoverable beta parent.

clear; close all; clc;

%% 0. Start MTEX
% This MUST be the full MTEX installation root (contains startup_mtex.m
% AND tools/option_tools/setMTEXpref.m), NOT the folder with your own scripts.
% EDIT mtexRoot if your installation is located somewhere else.
mtexRoot = 'C:\mtex-6.1.1';
if ~isappdata(0,'mtex') || exist('EBSD','class') ~= 8
    startupFile = fullfile(mtexRoot,'startup_mtex.m');
    prefFile = fullfile(mtexRoot,'tools','option_tools','setMTEXpref.m');
    if exist(startupFile,'file') ~= 2 || exist(prefFile,'file') ~= 2
        error(['MTEX installation path is incorrect or incomplete. ' ...
               'Edit mtexRoot at the top of this script so it points to ' ...
               'the MTEX ROOT directory. Current value: %s'],mtexRoot);
    end
    % startup_mtex must run FROM its own folder: it discovers its toolbox
    % subfolders relative to the location of startup_mtex.m.
    originalFolder = pwd;
    try
        cd(mtexRoot);
        startup_mtex('noMenu');
    catch ME
        cd(originalFolder);
        rethrow(ME);
    end
    cd(originalFolder);
end
setMTEXpref('xAxisDirection','east');
setMTEXpref('zAxisDirection','intoPlane');
setMTEXpref('defaultColorMap',WhiteJetColorMap);

%% 1. Options
alphaPhase = 'Ti-Hex';
betaPhase  = 'Titanium cubic';

% --- Main-run parameters (a starting point, NOT "the truth") ---------------
P = struct();
P.childThreshold     = 1.5*degree; % alpha child-grain segmentation
P.minPixels          = 3;          % remove alpha grains < minPixels px, re-segment
P.graphThreshold     = 2.5*degree; % calcVariantGraph 'threshold'
P.graphTolerance     = 2.5*degree; % calcVariantGraph 'tolerance' ([] = not passed)
P.graphIterations    = 3;
P.minProb            = 0.50;
P.mergeThreshold     = 5*degree;
P.maxInclusionPixels = 10;
P.refineBOR          = false;      % true: fit the experimental BOR (calcParent2Child)
P.refQuantile        = 0.60;

% --- Your ORIGINAL parameters, for direct comparison -----------------------
Pbase = P;
Pbase.childThreshold  = 1.5*degree;
Pbase.minPixels       = 1;
Pbase.graphThreshold  = 1.5*degree;
Pbase.graphTolerance  = [];        % your code did not pass 'tolerance'
Pbase.minProb         = 0.50;
Pbase.mergeThreshold  = 5*degree;

% --- Region and resolution -------------------------------------------------
roiRect          = [];  % [x0 y0 width height] in CTF units (um); [] = whole map
downsampleFactor = 1;   % >1: subsample the grid (every k-th pixel)

% --- Optional modules (expensive) -----------------------------------------
runBaselineComparison = true;
runSensitivity        = false;
sensMode              = 'oneAtATime';   % 'oneAtATime' or 'fullGrid' (108 runs)
runConvergence        = false;
convFactors           = [1 2 3 4 6 8];  % subsampling factors of the same map

% --- Heuristic reliability criteria (ADJUSTABLE, not a standard) -----------
Q = struct();
Q.minPxPerAlphaDiameter  = 5;    % pixels across a typical alpha diameter
Q.maxMedianBOR_deg       = 2.5;
Q.maxP90BOR_deg          = 5;
Q.minMedianFragmentPx    = 10;
Q.maxPctFragLE3          = 20;   % % of beta grains with <= 3 px
Q.minInteriorGrains      = 30;
Q.minFovOverBetaECD      = 5;    % shorter map side / P90 of ALL beta ECDs
Q.maxPctEdge             = 30;   % % of beta grains touching edge or holes
Q.minPlausibleBetaECD_um = 3;    % beta grains smaller than this are implausible
Q.maxPctImplausible      = 20;   % % of grains allowed below that size

pfHalfwidth = 10*degree;

% --- Optional Schmid-factor analysis of the MEASURED alpha phase -----------
% This is a geometric uniaxial-loading scenario, NOT a stress/strain solver.
% The arrow points left on the EBSD map: -X in the specimen/map frame.
% Verify that the EBSD X axis actually aligns with the physical radial axis.
runSchmidAnalysis = true;
% New optional quantitative BOR check of matched alpha / reconstructed beta.
runBORPairwiseCheck = true;
BORopt = struct();
BORopt.chunkSize = 8000;            % limit MTEX memory consumption
BORopt.maxOverlayPairs = 2000;     % representative pairs displayed in Fig. 18
BORopt.maxPairLines = 60;          % short lines connecting corresponding poles
BORopt.exportPixelCSV = false;     % true: large CSV; MAT always saved
BORopt.randomSeed = 11;           % reproducible PF plot subsampling
BORopt.toleranceDeg = [2 5];      % BOR angular thresholds [deg]
SFopt = struct(); %% DWELL FATIGUE LOADING CONDITIONS

% Loading direction in EBSD reference frame
SFopt.loadAxisXYZ = [-1 0 0];

% Yield strength (illustrative value)
yieldStrengthMPa = 900;

% Maximum applied stress during dwell fatigue
dwellStressRatio = 0.95;

% Nominal stress during dwell
SFopt.nominalStressMPa = ...
    dwellStressRatio * yieldStrengthMPa;
SFopt.crssMPa = [NaN NaN NaN];   % unknown: do not predict slip activation
SFopt.exportPixelCSV = false; % true: detailed potentially very large CSV
SFopt.candidateMTRroiRect = []; % optional [x_min y_min width height], just a REGION, not automatic MTR detection
% Note: +/-X give identical |Schmid factor| under uniaxial loading.

%% 2. Input file
[fileName,filePath] = uigetfile({'*.ctf','Oxford / AZtec CTF (*.ctf)'}, ...
    'Select the Ti-6Al-4V CTF');
if isequal(fileName,0), error('No file selected.'); end
fname = fullfile(filePath,fileName);
[~,sampleName] = fileparts(fname);
outputFolder = fullfile(filePath,[sampleName '_PriorBeta_MTEX611_v4_BOR']);
if ~isfolder(outputFolder), mkdir(outputFolder); end
fprintf('\nINPUT:  %s\nOUTPUT: %s\n',fname,outputFolder);

%% 3. Load CTF, ROI and subsampling
ebsdRaw = EBSD.load(fname,'interface','ctf','convertEuler2SpatialReferenceFrame');
disp(ebsdRaw);

if ~isempty(roiRect)
    ebsdRaw = ebsdRaw(inpolygon(ebsdRaw,roiRect));
    fprintf('ROI applied: [%s] -> %d points\n',num2str(roiRect),length(ebsdRaw));
end
stepNative = estimateStep(ebsdRaw);
if downsampleFactor > 1
    ebsdRaw = downsampleEBSD(ebsdRaw,downsampleFactor);
end
stepUm = estimateStep(ebsdRaw);
try, scanUnit = ebsdRaw.scanUnit; catch, scanUnit = 'unknown'; end
fprintf('Spatial unit of the map: %s | native step = %.4f | step used = %.4f\n', ...
    scanUnit,stepNative,stepUm);
if downsampleFactor > 1 && abs(stepUm/stepNative - downsampleFactor) > 0.05*downsampleFactor
    warning('Step after subsampling (%.4f) is not %dx the native step (%.4f): check.', ...
        stepUm,downsampleFactor,stepNative);
end

%% 4. Phases and physical indexed area
try
    alphaData = ebsdRaw(alphaPhase);
    betaData  = ebsdRaw(betaPhase);
    CSalpha = alphaData.CS;  CSbeta = betaData.CS;
catch
    disp(ebsdRaw);
    error('Phase names not found: edit alphaPhase/betaPhase.');
end
if isempty(alphaData), error('No indexed alpha pixels.'); end
mapW = max(ebsdRaw.x) - min(ebsdRaw.x) + stepUm;
mapH = max(ebsdRaw.y) - min(ebsdRaw.y) + stepUm;
mapMin = min(mapW,mapH);
fprintf('Indexed alpha pixels: %d | measured beta: %d\n',length(alphaData),length(betaData));
fprintf('Indexed alpha area = %.5g mm^2 (assuming um units) | map %.1f x %.1f\n', ...
    length(alphaData)*stepUm^2*1e-6,mapW,mapH);
if ~isempty(betaData)
    warning(['%d MEASURED beta pixels exist. job.parentGrains includes them; the ', ...
        'fragment statistics of this script exclude them.'],length(betaData));
end

%% 5. Main reconstruction
R = runReconstruction(ebsdRaw,alphaPhase,betaPhase,P,stepUm);
if ~R.ok
    error('Reconstruction produced no result: %s',R.reason);
end
fprintf('\nAlpha grains assigned after voting: %.1f%%\n',R.alphaGrainsAssigned_pct);

%% 6. Reconstruction figures (kept from the original script)
alphaKey = ipfHSVKey(CSalpha);  alphaKey.inversePoleFigureDirection = zvector;
betaKey  = ipfHSVKey(CSbeta);   betaKey.inversePoleFigureDirection  = zvector;

try
    figure('Name','01 Alpha IPF-Z','Color','white');
    plot(alphaData,alphaKey.orientation2color(alphaData.orientations));
    set(gca,'Color',[0.12 0.12 0.12]);
    title([sampleName ' | measured alpha IPF-Z'],'Interpreter','none');
    saveFigure(outputFolder,'01_Alpha_IPFz.png');

    if ~isempty(R.gbFit0)
        figure('Name','02 Initial BOR fit','Color','white'); histogram(R.gbFit0,50);
        xlabel('BOR misfit per boundary [deg]'); ylabel('Neighbour pairs');
        title('Ideal BOR: fit on alpha/alpha boundaries');
        saveFigure(outputFolder,'02_BORfit_Initial.png');
    end
    if P.refineBOR && ~isempty(R.gbFit)
        figure('Name','03 BOR fit used','Color','white'); histogram(R.gbFit,50);
        xlabel('BOR misfit per boundary [deg]'); ylabel('Neighbour pairs');
        title('BOR used in the reconstruction');
        saveFigure(outputFolder,'03_BORfit_Used.png');
    end

    figure('Name','04 Beta before merging','Color','white');
    plot(R.parentBefore,betaKey.orientation2color(R.parentBefore.meanOrientation));
    hold on; plot(R.parentBefore.boundary,'lineWidth',0.25,'lineColor','white'); hold off;
    title('Beta fragments | before mergeSimilar/mergeInclusions');
    saveFigure(outputFolder,'04_Beta_BEFORE_merge.png');

    figure('Name','05 Final beta IPF-Z','Color','white');
    plot(R.parentGrains,betaKey.orientation2color(R.parentGrains.meanOrientation));
    hold on; plot(R.parentGrains.boundary,'lineWidth',0.2,'lineColor','white'); hold off;
    title('Reconstructed beta (job.parentGrains) | IPF-Z');
    saveFigure(outputFolder,'05_ParentBeta_IPFz.png');

    figure('Name','06 Beta boundaries on alpha','Color','white');
    plot(alphaData,alphaKey.orientation2color(alphaData.orientations));
    hold on; plot(R.parentGrains.boundary,'lineWidth',0.1,'lineColor','black'); hold off;
    title('Measured alpha | inferred beta boundaries');
    saveFigure(outputFolder,'06_BetaBoundaries_on_Alpha.png');

    if R.nRec > 0
        figure('Name','07 Beta per pixel IPF-Z','Color','white');
        plot(R.rec,betaKey.orientation2color(R.rec.orientations));
        title('Reconstructed beta per pixel (converted alpha pixels only)');
        saveFigure(outputFolder,'07_Beta_IPFz_PIXELS.png');

        figure('Name','08 BOR misfit per pixel','Color','white');
        plot(R.rec,R.fit_deg); mtexColorbar; setColorRange([0 5]);
        hold on; plot(R.parentGrains.boundary,'lineWidth',0.5,'lineColor','white'); hold off;
        title('Measured alpha vs reconstructed beta misfit [deg]');
        saveFigure(outputFolder,'08_Beta_PixelFit.png');
    end
catch ME
    warning('Failure in the section-6 figures: %s',ME.message);
end

%% 7. DIAGNOSTIC A: pixel correspondence check (ids and positions)
if R.nRec > 0
    alphaMatched = alphaData(ismember(alphaData.id,R.rec.id));
    [~,ia] = sort(alphaMatched.id);  [~,ib] = sort(R.rec.id);
    sameCount = length(alphaMatched) == R.nRec;
    sameId = sameCount && isequal(alphaMatched.id(ia),R.rec.id(ib));
    samePos = sameCount && max(abs(alphaMatched.x(ia)-R.rec.x(ib))) == 0 && ...
                           max(abs(alphaMatched.y(ia)-R.rec.y(ib))) == 0;
    fprintf('\n--- CORRESPONDENCE CHECK ---\n');
    fprintf('Same count: %d | same ids: %d | same x,y positions: %d\n', ...
        sameCount,sameId,samePos);
    if ~(sameCount && sameId && samePos)
        error('Alpha/beta correspondence inconsistent: do NOT use the PFs or the coverage.');
    end
else
    alphaMatched = alphaData([]);
end

%% 8. DIAGNOSTIC B: coverage (category map)
fprintf('\n--- RECONSTRUCTION COVERAGE ---\n');
fprintf('Indexed alpha (whole map):            %d px\n',R.nAlphaRaw);
fprintf('Alpha removed by minPixels:           %d px\n',R.nAlphaRaw-R.nAlphaUsed);
fprintf('Alpha with reconstructed beta:        %d px\n',R.nRec);
fprintf('Coverage (of indexed alpha):          %.2f %%\n',R.coverage_pct);
fprintf('Coverage (of alpha after cleanup):    %.2f %%\n',100*R.nRec/max(1,R.nAlphaUsed));

try
    ids = ebsdRaw.id;
    cat = ones(length(ebsdRaw),1);               % 1 not indexed
    cat(ismember(ids,alphaData.id)) = 2;         % 2 alpha NOT reconstructed
    cat(ismember(ids,R.rec.id))     = 3;         % 3 alpha reconstructed
    cat(ismember(ids,betaData.id))  = 4;         % 4 measured beta
    cmap = [0.85 0.85 0.85; 0.85 0.40 0.10; 0.15 0.45 0.80; 0.10 0.65 0.30];
    % Keep Coverage (13) in its OWN undocked window.  Do not let it
    % occupy / hide the later six-panel Pole Figures (12) in figure tabs.
    fig13Handle = figure('Name','13 | Reconstruction coverage map', ...
        'NumberTitle','off','Color','white','WindowStyle','normal', ...
        'Visible','on','Tag','Ti64_Coverage_Fig13');
    figure(fig13Handle);
    plot(ebsdRaw,cat); colormap(gca,cmap); setColorRange([0.5 4.5]);
    hold on;
    hl = gobjects(4,1);
    for k = 1:4, hl(k) = patch(NaN,NaN,cmap(k,:)); end
    legend(hl,{'Not indexed','Alpha NOT reconstructed','Alpha reconstructed','Measured beta'}, ...
        'Location','southoutside','Orientation','horizontal');
    hold off;
    title(sprintf('Coverage: %.1f%% of indexed alpha',R.coverage_pct));
    saveFigure(outputFolder,'13_Coverage_Map.png');
catch ME
    warning('Coverage map not generated: %s',ME.message);
end

fprintf('\nCoverage by size of the alpha child grain (pixel-weighted):\n');
disp(R.covByClass);
writetable(R.covByClass,fullfile(outputFolder,'Coverage_by_AlphaGrainSize.csv'));
fprintf('Median alpha ECD (area-weighted) = %.2f um -> %.1f px per diameter\n', ...
    R.alphaECD_areaW,R.alphaPxPerDiameter);
Tc = R.covByClass;
grp = {1:3,'< 3 um'; 4:5,'3-8 um'; 6:7,'>= 8 um'};
fprintf('Pooled coverage by alpha grain size:\n');
for g = 1:size(grp,1)
    ix = grp{g,1};
    fprintf('  alpha grains %-7s: %6d px (%4.1f%% of alpha) | reconstructed %.1f%%\n', ...
        grp{g,2},sum(Tc.AlphaPixels(ix)),100*sum(Tc.AlphaPixels(ix))/sum(Tc.AlphaPixels), ...
        100*sum(Tc.ReconstructedPixels(ix))/max(1,sum(Tc.AlphaPixels(ix))));
end
fprintf('(Low coverage in the coarse classes is expected if those grains are primary alpha.)\n');

%% 9. DIAGNOSTIC C: BOR quality
fprintf('\n--- BOR QUALITY (reconstructed pixels) ---\n');
if R.nRec > 0 && ~isnan(R.p50)
    fprintf('Median: %.2f deg | P90: %.2f deg | P99: %.2f deg\n',R.p50,R.p90,R.p99);
    fprintf('Misfit <= 2 deg: %.1f %% | <= 5 deg: %.1f %%\n',R.pct_le2,R.pct_le5);
    fprintf('Read TOGETHER with coverage (%.1f%%): low misfit with low coverage only\n',R.coverage_pct);
    fprintf('describes the easiest-to-reconstruct fraction.\n');
end

%% 10. DIAGNOSTIC D: fragmentation and beta grain size
% Beta grains are computed ONLY from alpha->beta pixels on the full map, so
% holes and edges count as boundary and isBoundary is meaningful.
S = R.frag;
fprintf('\n--- FRAGMENTATION (contiguous beta grains from reconstructed pixels) ---\n');
if S.n > 0
    fprintf('Total reconstructed beta grains: %d  (= %d independent orientations)\n',S.n,S.n);
    fprintf('Pixels per grain (measured): mean %.1f | median %.1f\n',S.meanPx,S.medPx);
    fprintf('1 px: %.1f%% | <= 3 px: %.1f%% | <= 10 px: %.1f%%\n',S.pct1,S.pctLE3,S.pctLE10);
    fprintf('Touching edge/holes: %d (%.0f%%) | interior: %d\n', ...
        nnz(S.edge),100*mean(S.edge),S.nInterior);
    fprintf('ECD [um]: mean(all) %.3f | mean(interior) %.3f | median(interior) %.3f | P90(all) %.3f\n', ...
        S.meanECD,S.meanECDint,S.medECDint,quantile(S.ecd,0.9));
    fprintf('Median ECD / step = %.1f  (1 px = %.2f steps; ~1-3 => pixel-dominated size)\n', ...
        median(S.ecd)/stepUm,2/sqrt(pi));
    fprintf('Fill ratio (measured px / area px) = %.2f  (<1: interior holes in the grains)\n',S.fill);
    fprintf('Interior-only statistics are biased LOW: large grains touch the map edge.\n');
    try
        figure('Name','14 Fragmentation','Color','white');
        edgesPx = [0.5 1.5 2.5 3.5 5.5 10.5 20.5 50.5 100.5 500.5 Inf];
        cnt = histcounts(S.nPx,edgesPx);
        bar(cnt); set(gca,'XTickLabel',{'1','2','3','4-5','6-10','11-20','21-50','51-100','101-500','>500'});
        xlabel('Pixels per beta grain'); ylabel('Number of grains');
        title('Pixels per reconstructed beta grain');
        saveFigure(outputFolder,'14_Fragmentation.png');

        figure('Name','09 ECD histograms','Color','white');
        subplot(2,2,1); plotHist(S.ecd,'All');
        subplot(2,2,2); plotHist(S.ecd(~S.edge),'Interior');
        subplot(2,2,3); plotHist(S.ecd(S.edge),'Touching edge/holes');
        subplot(2,2,4); plotHist(S.ecd(S.nPx<=3),'Fragments <= 3 px');
        saveFigure(outputFolder,'09_Beta_ECD_Histograms.png');
    catch ME
        warning('Histograms not generated: %s',ME.message);
    end
    Tg = table((1:S.n)',S.nPx(:),S.area(:),S.ecd(:),S.edge(:),S.nPx(:)<=3, ...
        'VariableNames',{'GrainIdx','Pixels','Area_um2','ECD_um','TouchesEdgeOrHole','Fragment_le3px'});
    writetable(Tg,fullfile(outputFolder,'ParentBeta_GrainMeasurements.csv'));
else
    warning('No contiguous beta grains for statistics.');
end
fprintf('\n(job.parentGrains: %d grains; mean ECD %.3f um; may include measured beta and\n', ...
    R.jobN,R.jobMeanECD);
fprintf(' is not comparable 1:1 with the grains above.)\n');

%% 11. Reliability
V = assessReliability(R,Q,mapMin);

%% 12. Pole figures: SIX-PANEL comparison + peak MRD and directions (v4.6)
% Critical fixes:
% 1. Individual PF failures (10 or 11) cannot prevent Figure 12.
% 2. Each of the SIX axes has an explicit MATLAB subplot parent. No nextAxis.
% 3. Figure 12 is TWO ROWS x THREE COLUMNS; alpha above, beta below.
% 4. One MRD scale for all three alpha PFs, a separate one for all beta PFs.
% 5. Figure 12 remains open and is saved to PNG AND editable FIG.
fig12Handle = [];
if R.nRec > 0
    hB = [Miller(1,1,0,CSbeta), Miller(2,0,0,CSbeta), Miller(2,1,1,CSbeta)];

    % Figure 10. Failure here must NOT prevent Figure 12.
    try
        odfBetaPixel = calcDensity(R.rec.orientations,'halfwidth',pfHalfwidth,'silent');
        figure('Name','10 Beta PF pixel-weighted','Color','white');
        plotPDF(odfBetaPixel,hB,'antipodal','contourf');
        mtexColorbar('title','mrd');
        saveFigure(outputFolder,'10_ParentBeta_PF_PixelWeighted.png');
    catch ME10
        warning('Figure 10 could not be generated: %s',ME10.message);
    end

    % Figure 11. Independent from Figure 12.
    if S.n > 0
        try
            odfBetaArea = calcDensity(S.ori,'weights',S.area, ...
                'halfwidth',pfHalfwidth,'silent');
            figure('Name','11 Beta PF grain-area-weighted','Color','white');
            plotPDF(odfBetaArea,hB,'antipodal','contourf');
            mtexColorbar('title','mrd');
            saveFigure(outputFolder,'11_ParentBeta_PF_GrainAreaWeighted.png');
        catch ME11
            warning('Figure 11 could not be generated: %s',ME11.message);
        end
    end

    % Figure 12. Three measured-alpha PFs + three reconstructed-beta PFs.
    % SAME matched EBSD pixel IDs for the two orientation distributions.
    try
        fig12Handle = plotSixMatchedPFs( ...
            alphaMatched.orientations,R.rec.orientations,CSalpha,CSbeta, ...
            pfHalfwidth,R.coverage_pct,S.n,outputFolder);
    catch ME12
        warning('Figure 12 SIX-PANEL plot failed: %s',ME12.message);
        fprintf(2,'FIGURE 12 ERROR DETAILS:\n%s\n', ...
            getReport(ME12,'extended','hyperlinks','off'));
    end

    % Figure 12b. Reference alpha PF from ALL indexed alpha pixels.
    try
        hA = [Miller(0,0,0,2,CSalpha), Miller(1,0,-1,0,CSalpha), ...
              Miller(1,1,-2,0,CSalpha)];
        odfAlphaAll = calcDensity(alphaData.orientations, ...
            'halfwidth',pfHalfwidth,'silent');
        figAll = newMtexFigure('layout',[1,3],'figSize','large');
        labelsAll = {'{0002}','{10-10}','{11-20}'};
        for iPF=1:3
            plotPDF(odfAlphaAll,hA(iPF),'antipodal','contourf');
            mtexTitle(sprintf('alpha %s | all px',labelsAll{iPF}));
            if iPF<3, nextAxis; end
        end
        setColorRange('equal');
        mtexColorbar('title','mrd');
        drawNow(figAll);
        saveFigure(outputFolder,'12b_PF_Alpha_AllPixels_Reference.png');
    catch ME12b
        warning('Reference alpha Figure 12b failed: %s',ME12b.message);
    end

    if R.coverage_pct < 50
        warning(['The beta PF describes only %.1f%% of indexed alpha: NOT ', ...
                 'the beta texture of the whole sample.'],R.coverage_pct);
    end
    if S.n < 100
        warning(['The beta PF uses only %d reconstructed beta fragments; ', ...
                 'do not treat matched pixels as independent grain orientations.'],S.n);
    end
end


%% 12b. PAIRED BOR VALIDATION: ALPHA (0001) vs NEAREST BETA {110}
% This analysis must not mix independent alpha and beta pixel populations.
% The pixel ID and XY identity test in section 7 is a required precondition.
% IMPORTANT: the nearest beta {110} pole is a MEMBER of the full family,
% not the full reconstructed {110} pole figure. Displaying only this member
% visualizes the plane-normal correspondence assumed by the BOR.
% parentEBSD.fit provides the *full* fitted Burgers-variant misorientation,
% whereas the plane-normal deviation cannot test the in-plane direction.
if runBORPairwiseCheck && R.nRec > 0
    try
        BOR = analyzePairedBOR(alphaMatched,R.rec,CSalpha,CSbeta, ...
            R.coverage_pct,BORopt,outputFolder);
    catch MEBOR
        warning('Paired BOR check failed: %s',MEBOR.message);
        fprintf('BOR details: %s\n',getReport(MEBOR,'extended','hyperlinks','off'));
    end
end

%% 12c. SCHMID FACTOR: external load pointing LEFT (-X on EBSD map)
% Calculates SF for ALL measured alpha pixels, independently of BOR coverage.
% Reconstructed beta is a HISTORICAL parent, not today's alpha slip carrier.
% The Schmid factor predicts geometric resolved shear, NOT observed slip or
% a mechanical response. For genuine centrifugal loading, the full local
% stress tensor depends on specimen geometry, rotation and boundary conditions.
if runSchmidAnalysis
    try
        SFresults = schmidAlphaAnalysis(alphaData,CSalpha,R,SFopt,outputFolder);
    catch ME
        warning('Schmid-factor analysis failed: %s',ME.message);
        fprintf('Schmid detail: %s\n',getReport(ME,'extended','hyperlinks','off'));
    end
end

%% 13. Comparison with your original parameters
cmpRows = metricsRow(R,P,stepUm,'main');
if runBaselineComparison
    Rb = runReconstruction(ebsdRaw,alphaPhase,betaPhase,Pbase,stepUm);
    cmpRows = [cmpRows; metricsRow(Rb,Pbase,stepUm,'baseline_original')];
    fprintf('\n--- COMPARISON: new vs original parameters ---\n');
    disp(cmpRows);
    writetable(cmpRows,fullfile(outputFolder,'Comparison_main_vs_baseline.csv'));
end

%% 14. Parameter sensitivity (optional)
if runSensitivity
    list = buildSensitivityList(P,sensMode);
    Tsens = table();
    for i = 1:numel(list)
        fprintf('Sensitivity %d/%d ...\n',i,numel(list));
        try
            Ri = runReconstruction(ebsdRaw,alphaPhase,betaPhase,list{i},stepUm);
        catch ME
            Ri = struct('ok',false,'reason',ME.message);
        end
        Tsens = [Tsens; metricsRow(Ri,list{i},stepUm,sprintf('run%03d',i))]; %#ok<AGROW>
        writetable(Tsens,fullfile(outputFolder,'Sensitivity_parameters.csv'));
    end
    disp(Tsens);
end

%% 15. Convergence versus step size (optional)
% Subsamples the SAME map and repeats the reconstruction. If the beta size is
% physical, the median ECD [um] should plateau as the step grows; if it grows
% in proportion to the step, it is a pixel artefact.
if runConvergence
    Tconv = table();
    for k = convFactors
        fprintf('Convergence: factor %d ...\n',k);
        try
            if k == 1, ek = ebsdRaw; else, ek = downsampleEBSD(ebsdRaw,k); end
            sk = estimateStep(ek);
            Rk = runReconstruction(ek,alphaPhase,betaPhase,P,sk);
        catch ME
            Rk = struct('ok',false,'reason',ME.message); sk = stepUm*k;
        end
        Tconv = [Tconv; metricsRow(Rk,P,sk,sprintf('k%d',k))]; %#ok<AGROW>
    end
    disp(Tconv);
    writetable(Tconv,fullfile(outputFolder,'Convergence_vs_StepSize.csv'));
    try
        figure('Name','16 Convergence','Color','white');
        loglog(Tconv.Step_um,Tconv.MedianECD_um,'o-',Tconv.Step_um,Tconv.MeanECD_um,'s-'); hold on;
        loglog(Tconv.Step_um,Tconv.Step_um*Tconv.MedianECD_um(1)/Tconv.Step_um(1),'k--');
        hold off; grid on;
        xlabel('Step size [um]'); ylabel('Beta ECD [um]');
        legend('Median','Mean','Slope 1 (size = k x pixel)','Location','northwest');
        title('If it follows the dashed line, the size is a pixel artefact');
        saveFigure(outputFolder,'16_Convergence.png');
    catch ME
        warning('Convergence figure not generated: %s',ME.message);
    end
end

%% 16. Save
settings = struct('P',P,'Pbase',Pbase,'Q',Q,'inputFile',fname,'stepUm',stepUm, ...
    'roiRect',roiRect,'downsampleFactor',downsampleFactor,'reliability',V, ...
    'runSchmidAnalysis',runSchmidAnalysis,'SFopt',SFopt, ...
    'runBORPairwiseCheck',runBORPairwiseCheck,'BORopt',BORopt);
Rsave = rmfield(R,intersect(fieldnames(R),{'job'}));
save(fullfile(outputFolder,'ParentBeta_v4_BOR_Schmid_Workspace.mat'),'Rsave','settings','-v7.3');
fprintf('\nDONE. Results in:\n%s\n',outputFolder);

%% 17. Display Figure 12 separately (never underneath Coverage Figure 13)
% MATLAB figure *numbers* do not necessarily match our saved filenames:
% rely on the exact figure HANDLE / Tag rather than gcf or figure(12).
if exist('fig13Handle','var') && isgraphics(fig13Handle,'figure')
    set(fig13Handle,'WindowStyle','normal','Visible','on');
end
if ~isempty(fig12Handle) && isgraphics(fig12Handle,'figure')
    set(fig12Handle,'WindowStyle','normal','Visible','on');
    figure(fig12Handle); drawnow;
    try, shg; catch, end
    fprintf('\nFIGURE 12 OPEN IN ITS OWN WINDOW (independent of Coverage 13).\n');
    fprintf('MATLAB figure number = %g; name = %s\n', ...
        get(fig12Handle,'Number'),get(fig12Handle,'Name'));
    fprintf('Figure 12 axes found: %d (expected 6).\n', ...
        numel(findall(fig12Handle,'Type','axes')));
    fprintf('Saved in: %s\n',outputFolder);
elseif exist(fullfile(outputFolder,'12_PF_Alpha_vs_Beta_MatchedPixels.fig'),'file') == 2
    warning('Figure 12 window closed; reopening saved six-panel FIG.');
    fig12Handle = openfig(fullfile(outputFolder, ...
        '12_PF_Alpha_vs_Beta_MatchedPixels.fig'),'visible');
    set(fig12Handle,'WindowStyle','normal','Tag','Ti64_SixPF_Fig12');
    figure(fig12Handle); drawnow;
else
    warning('Figure 12 could not be generated; inspect FIGURE 12 ERROR DETAILS above.');
end

%% ======================= LOCAL FUNCTIONS =================================

function R = runReconstruction(ebsdRaw,alphaPhase,betaPhase,P,step)
% Full reconstruction + metrics. Produces no figures.
R = struct('ok',false,'reason','');
alphaRaw = ebsdRaw(alphaPhase);
betaRaw  = ebsdRaw(betaPhase);
R.step = step;  R.nAlphaRaw = length(alphaRaw);
alphaId = alphaRaw.phaseId(1);

ebsd = ebsdRaw('indexed');
[grains,ebsd.grainId] = calcGrains(ebsd,'threshold',P.childThreshold);
if P.minPixels > 1
    tiny = grains(grains.grainSize < P.minPixels & grains.phaseId == alphaId);
    ebsd(tiny) = [];
    [grains,ebsd.grainId] = calcGrains(ebsd,'threshold',P.childThreshold);
end
R.nAlphaUsed = nnz(ismember(ebsd.id,alphaRaw.id));

p2c0 = orientation.Burgers(betaRaw.CS,alphaRaw.CS);
job = parentGrainReconstructor(ebsd,grains,p2c0);
job.p2c = p2c0;
R.gbFit0 = finiteVec(job.calcGBFit./degree);
if P.refineBOR && numel(R.gbFit0) >= 20
    job.calcParent2Child('quantile',P.refQuantile);
    if angle(p2c0,job.p2c)./degree > 5, job.p2c = p2c0; end
end
R.gbFit = finiteVec(job.calcGBFit./degree);

args = {'threshold',P.graphThreshold};
if ~isempty(P.graphTolerance), args = [args,{'tolerance',P.graphTolerance}]; end
job.calcVariantGraph(args{:});
job.clusterVariantGraph('numIter',P.graphIterations);
job.calcParentFromVote('minProb',P.minProb);

nChild = nnz(job.grainsPrior.phaseId == job.childPhaseId);
R.alphaGrainsAssigned_pct = 100*nnz(job.isTransformed)/max(1,nChild);
if nnz(job.isTransformed) == 0
    R.reason = 'no alpha grain assigned after voting'; return
end

R.parentBefore = job.parentGrains;
job.mergeSimilar('threshold',P.mergeThreshold);
job.mergeInclusions('maxSize',P.maxInclusionPixels);
R.parentGrains = job.parentGrains;
if isempty(R.parentGrains), R.reason = 'parentGrains is empty'; return, end
R.job = job;
parentEBSD = job.calcParentEBSD;

% Beta pixels that come from alpha (excludes measured beta)
recAll = parentEBSD(betaPhase);
if isempty(recAll)
    R.rec = recAll;
else
    R.rec = recAll(ismember(recAll.id,alphaRaw.id));
end
R.nRec = length(R.rec);
R.coverage_pct = 100*R.nRec/R.nAlphaRaw;

% BOR quality
R.fit_deg = []; R.p50 = NaN; R.p90 = NaN; R.p99 = NaN; R.pct_le2 = NaN; R.pct_le5 = NaN;
if R.nRec > 0
    f = R.rec.fit./degree;  R.fit_deg = f;
    ff = f(isfinite(f));
    if ~isempty(ff)
        q = quantile(ff,[0.5 0.9 0.99]);
        R.p50 = q(1); R.p90 = q(2); R.p99 = q(3);
        R.pct_le2 = 100*mean(ff <= 2);  R.pct_le5 = 100*mean(ff <= 5);
    end
end

% Alpha child statistics and coverage by alpha grain size
ecd = 2*sqrt(area(grains)./pi);
[~,loc] = ismember(ebsd.grainId,grains.id);
pixECD = nan(length(ebsd),1);  pixECD(loc>0) = ecd(loc(loc>0));
isA = ismember(ebsd.id,alphaRaw.id);
isR = false(length(ebsd),1);
if R.nRec > 0, isR = ismember(ebsd.id,R.rec.id); end
R.alphaECD_areaW = median(pixECD(isA & isfinite(pixECD)));
R.alphaPxPerDiameter = R.alphaECD_areaW/step;
edgesE = [0 1 2 3 5 8 12 Inf];
nCls = numel(edgesE)-1;
nPxCls = zeros(nCls,1); nRecCls = zeros(nCls,1);
for c = 1:nCls
    m = isA & pixECD >= edgesE(c) & pixECD < edgesE(c+1);
    nPxCls(c) = nnz(m);  nRecCls(c) = nnz(m & isR);
end
lbl = arrayfun(@(a,b) sprintf('%g-%g um',a,b),edgesE(1:end-1),edgesE(2:end),'UniformOutput',false)';
R.covByClass = table(lbl,nPxCls,nRecCls,100*nRecCls./max(1,nPxCls), ...
    'VariableNames',{'AlphaGrainECD','AlphaPixels','ReconstructedPixels','Coverage_pct'});

% Beta fragments (from reconstructed pixels, on the full map)
R.frag = fragmentStats(parentEBSD,betaRaw,R.rec,P.mergeThreshold,step);

% job.parentGrains (reference only)
R.jobN = length(R.parentGrains);
R.jobMeanECD = mean(2*sqrt(area(R.parentGrains)./pi));
R.ok = true;
end

function S = fragmentStats(parentEBSD,betaRaw,rec,thr,step)
S = struct('n',0,'meanPx',NaN,'medPx',NaN,'pct1',NaN,'pctLE3',NaN,'pctLE10',NaN, ...
    'meanECD',NaN,'meanECDint',NaN,'medECDint',NaN,'nInterior',0,'fill',NaN, ...
    'nPx',[],'ecd',[],'area',[],'edge',logical([]),'ori',[]);
if isempty(rec), return, end
pe = parentEBSD('indexed');
pe(ismember(pe.id,betaRaw.id)) = [];      % remove MEASURED beta
try
    bg = calcGrains(pe,'threshold',thr);
    bg = bg(bg.phaseId == rec.phaseId(1));
    A = area(bg);  A = A(:);
    nPx = bg.grainSize;  nPx = nPx(:);    % measured pixels (excludes interior holes)
    edge = logical(isBoundary(bg));  edge = edge(:);
    ori = bg.meanOrientation;
catch
    return
end
ecd = 2*sqrt(A./pi);
S.n = numel(A);  S.nPx = nPx;  S.area = A;  S.ecd = ecd;  S.edge = edge;  S.ori = ori;
S.fill = sum(nPx)/sum(A./step^2);
S.meanPx = mean(nPx);  S.medPx = median(nPx);
S.pct1 = 100*mean(nPx == 1);  S.pctLE3 = 100*mean(nPx <= 3);  S.pctLE10 = 100*mean(nPx <= 10);
S.meanECD = mean(ecd);
S.nInterior = nnz(~edge);
if S.nInterior > 0
    S.meanECDint = mean(ecd(~edge));  S.medECDint = median(ecd(~edge));
end
end

function V = assessReliability(R,Q,mapMin)
% Heuristic verdict (criteria in Q, adjustable). Prints PASS/FAIL.
V = struct('pass',struct());
S = R.frag;
if S.n == 0
    V.reliableGrainSize = false;
    fprintf('\n=== RELIABILITY VERDICT: no beta grains to assess ===\n');
    return
end
ecdP90 = quantile(S.ecd,0.9);
pctEdge = 100*mean(S.edge);
pctImpl = 100*mean(S.ecd < Q.minPlausibleBetaECD_um);
V.pass.sampling   = R.alphaPxPerDiameter >= Q.minPxPerAlphaDiameter;
V.pass.bor        = isfinite(R.p90) && R.p50 <= Q.maxMedianBOR_deg && R.p90 <= Q.maxP90BOR_deg;
V.pass.fragments  = S.medPx >= Q.minMedianFragmentPx && S.pctLE3 <= Q.maxPctFragLE3;
V.pass.plausible  = pctImpl <= Q.maxPctImplausible;
V.pass.statistics = S.nInterior >= Q.minInteriorGrains;
V.pass.fov        = mapMin >= Q.minFovOverBetaECD*ecdP90;
V.pass.edge       = pctEdge <= Q.maxPctEdge;
V.pass.coverage   = R.coverage_pct >= 50;
fprintf('\n=== RELIABILITY VERDICT (heuristic) ===\n');
pf = @(b) ternary(b,'PASS','FAIL');
fprintf('Sampling (%.1f px per alpha diameter, min %g):         %s\n',R.alphaPxPerDiameter,Q.minPxPerAlphaDiameter,pf(V.pass.sampling));
fprintf('BOR (P50 %.2f, P90 %.2f deg):                          %s\n',R.p50,R.p90,pf(V.pass.bor));
fprintf('Fragments (median %.0f px, %.0f%% <= 3 px):            %s\n',S.medPx,S.pctLE3,pf(V.pass.fragments));
fprintf('Plausible size (%.0f%% of grains < %g um):             %s\n',pctImpl,Q.minPlausibleBetaECD_um,pf(V.pass.plausible));
fprintf('Statistics (%d interior grains, min %d):               %s\n',S.nInterior,Q.minInteriorGrains,pf(V.pass.statistics));
fprintf('Field of view (side %.0f um vs %g x P90 ECD = %.0f um): %s\n',mapMin,Q.minFovOverBetaECD,Q.minFovOverBetaECD*ecdP90,pf(V.pass.fov));
fprintf('Truncation (%.0f%% of grains touch edge/holes, max %g%%): %s\n',pctEdge,Q.maxPctEdge,pf(V.pass.edge));
fprintf('Coverage >= 50%% (%.1f%%) [informative]:                %s\n',R.coverage_pct,pf(V.pass.coverage));
core = V.pass.sampling && V.pass.bor && V.pass.fragments && V.pass.plausible && ...
       V.pass.statistics && V.pass.fov && V.pass.edge;
V.reliableGrainSize = core;
if core
    fprintf('>> Beta grain size: BASIC CRITERIA MET (still validate morphology and primary alpha).\n');
else
    fprintf('>> NOT RELIABLE as prior-beta grain size: these are BOR-compatible regions,\n');
    fprintf('   not identified prior-beta grains. Do not use these ECDs in conclusions.\n');
    fprintf('   (The local orientations can still be informative; the SIZE is not.)\n');
end
if ~V.pass.coverage
    fprintf('>> Reconstruction covers a minority of the alpha: beta PFs are NOT global texture.\n');
end
end

function out = ternary(c,a,b)
if c, out = a; else, out = b; end
end

function plotHist(x,ttl)
if isempty(x)
    text(0.5,0.5,'none','HorizontalAlignment','center'); axis off; title(ttl);
else
    histogram(x,'BinWidth',1); xlabel('ECD [um]'); ylabel('Grains'); title(ttl);
end
end

function row = metricsRow(R,P,step,name)
nan1 = NaN;
if isempty(P.graphTolerance), tol = NaN; else, tol = P.graphTolerance/degree; end
base = {name,step,P.childThreshold/degree,P.graphThreshold/degree,tol,P.minProb, ...
        P.minPixels,P.mergeThreshold/degree};
if isfield(R,'ok') && R.ok && R.frag.n > 0
    S = R.frag;
    v = {S.n,R.coverage_pct,R.p50,R.p90,S.meanECD,median(S.ecd),median(S.ecd)/step, ...
         S.pct1,S.pctLE3,S.pctLE10,R.alphaPxPerDiameter,100*mean(S.edge),S.nInterior};
else
    v = {0,nan1,nan1,nan1,nan1,nan1,nan1,nan1,nan1,nan1,nan1,nan1,nan1};
    if isfield(R,'ok') && R.ok, v{2} = R.coverage_pct; end
end
row = cell2table([base v],'VariableNames',{'Run','Step_um','ChildThreshold_deg', ...
    'BORGraphThreshold_deg','BORGraphTolerance_deg','MinVoteProb','MinPixels', ...
    'ParentMerge_deg','NBetaGrains','Coverage_pct','MedianBOR_deg','P90BOR_deg', ...
    'MeanECD_um','MedianECD_um','MedianECD_over_step','Pct_1px','Pct_le3px', ...
    'Pct_le10px','AlphaPxPerDiameter','Pct_TouchEdge','N_interior'});
end

function list = buildSensitivityList(P0,mode)
child = [1.5 2 3]*degree;  bor = [1.5 2 3]*degree;  mp = [0.30 0.50];
mpx = [1 3 5];  mrg = [3 5]*degree;
list = {};
add = @(c,b,m,x,g) setfields(P0,c,b,m,x,g);
if strcmp(mode,'fullGrid')
    for c = child, for b = bor, for m = mp, for x = mpx, for g = mrg
        list{end+1} = add(c,b,m,x,g); %#ok<AGROW>
    end, end, end, end, end
else
    list{end+1} = P0;
    for c = child, list{end+1} = add(c,P0.graphThreshold,P0.minProb,P0.minPixels,P0.mergeThreshold); end %#ok<AGROW>
    for b = bor,   list{end+1} = add(P0.childThreshold,b,P0.minProb,P0.minPixels,P0.mergeThreshold); end %#ok<AGROW>
    for m = mp,    list{end+1} = add(P0.childThreshold,P0.graphThreshold,m,P0.minPixels,P0.mergeThreshold); end %#ok<AGROW>
    for x = mpx,   list{end+1} = add(P0.childThreshold,P0.graphThreshold,P0.minProb,x,P0.mergeThreshold); end %#ok<AGROW>
    for g = mrg,   list{end+1} = add(P0.childThreshold,P0.graphThreshold,P0.minProb,P0.minPixels,g); end %#ok<AGROW>
end
end

function P = setfields(P,c,b,m,x,g)
P.childThreshold = c;  P.graphThreshold = b;  P.graphTolerance = b;  % tolerance = threshold
P.minProb = m;  P.minPixels = x;  P.mergeThreshold = g;
end

function s = estimateStep(ebsd)
ux = unique(round(ebsd.x,6));
d = diff(ux);  d = d(d > 0);
if isempty(d)
    uy = unique(round(ebsd.y,6)); d = diff(uy); d = d(d > 0);
end
s = min(d);
end

function e2 = downsampleEBSD(e,k)
% Regular-grid subsampling: every k-th pixel in x and y.
e2 = gridify(e);
e2 = e2(1:k:end,1:k:end);
end

function v = finiteVec(v)
v = v(:);  v = v(isfinite(v));
end

function saveFigure(folder,name)
exportgraphics(gcf,fullfile(folder,name),'Resolution',300);
end



%% ---------- PAIRED BOR / POLE-FIGURE HELPERS ------------------------------
function B = analyzePairedBOR(alphaMatched,rec,CSalpha,CSbeta,coveragePct,opt,folder)
% The alpha / reconstructed-beta pair must have the SAME EBSD pixel id.
% The two crystal phases are never compared via unrelated unpaired PF maxima.
[idA,ia] = sort(alphaMatched.id(:));
[idB,ib] = sort(rec.id(:));
if numel(idA) ~= numel(idB) || ~isequal(idA,idB)
    error('BOR comparison aborted: measured alpha and reconstructed beta ids differ.');
end
A = alphaMatched(ia);
Brec = rec(ib);
